Repository: WaltteriAXW/Pu-optimizer-tool

# Polyurethane Injection Optimizer Tool

**Calculate optimal injection parameters for polyurethane molding processes.**

## What Is This?

A physics-based calculation engine that helps polyurethane injection molding manufacturers understand:
- **Injection pressure** — what pressure to set, and why (line demand vs. the machine's own minimum)
- **How close to turbulent flow you are** — not just laminar/turbulent, but the margin and which dial to move
- **Temperature effects** — viscosity change with process temperature, and drift toward ambient in the feed line
- **Blowing agent behaviour** — whether it stays in solution at the process temperature and pressure
- **Cure & exotherm** — cream/gel time, processing window, scorch risk (for catalogued materials with a data sheet)
- **Machine compatibility** — does a low- or high-pressure machine work for these conditions?
- **Environmental impact** — GWP of the selected material and blowing agent

**Technology:** Python physics engine + React/TypeScript UI running in your browser (via Pyodide WebAssembly). No backend, no server — everything runs client-side, and works offline after the first load.

---

## Quick Example

**Input:**
- Material: Genfoam HD12
- Pipe: 1000 mm long, 20 mm diameter
- Flow: 10 L/min
- Temperature: 25 °C

**Output:**
- Pipe pressure drop, with fittings accounted for
- Reynolds number, flow regime, and how much headroom remains before it turns turbulent
- The pressure to actually set on the machine (line demand, or the machine's minimum — whichever governs — with the reasoning shown)
- Machine compatibility (low-pressure / high-pressure)

---

## What Can It Do?

### Core Physics
- Pressure drop (Darcy–Weisbach, Swamee–Jain friction factor)
- Temperature-dependent viscosity (Arrhenius) and shear-thinning (power law)
- Flow analysis (Reynolds number, shear rate, flow regime, laminar/turbulent margin)
- Shear heating
- Fitting losses
- **Operating window** — the highest flow rate, lowest set temperature and narrowest line that keep the feed line within the machine's pressure limit (or a lower one you set), each found by bisection on the same calculation, and the flow range left once turbulence and the machine's output range are counted too

### Process Modelling (optional inputs)
- **Line thermal drift** — supply an ambient temperature and idle time, and the tool models the material cooling/warming toward ambient in the hose before it reaches the mix head, rather than assuming the tank set point holds all the way through. Describe the hose (wall material and thickness, lagging) and its heat loss is worked out layer by layer instead of assuming a bare hose
- **Blowing agent volatility** — checks whether the agent stays dissolved at the calculated line temperature and pressure
- **Cure & exotherm** — for catalogued materials with reaction data on their sheet: cream/gel/tack-free time, processing window, adiabatic temperature rise, and scorch risk, given a part thickness and mould temperature

### Materials & Machines
- **4 catalogued polyurethane systems**, defined in a single CSV (`src/data/polyurethane_foam_database.csv`) that both the UI and the Python engine read — add a row, get a new material, no code change needed
- **Custom materials** — enter viscosity, density, flow index and activation energy directly when your material isn't catalogued, or a measured flow curve (Carreau, Cross or Herschel–Bulkley), which is solved exactly for laminar pipe flow rather than through the apparent-viscosity shortcut
- **2 machine classes** — low-pressure (8–20 bar) and high-pressure (100–200 bar), with the operator's actual set point derived from whichever binds: line demand, or the machine's own minimum

### Learning From Real Outcomes
Every calculation is saved locally in the browser. After a part is made, you can record how it actually came out (good / voids / short-shot / scorch / …). Once there are enough labelled shots, the tool can fit a small model to the *residual* between the physics prediction and reality — it deliberately will not train or show a confidence figure before there's real labelled data to train on, and it never invents synthetic training data. Datasets can be exported/imported as JSON to pool shots across machines or people, since the app has no backend of its own.

### Export
Results can be exported as JSON, CSV, a plain-text report, or a PDF (with the pressure chart embedded).

### Appearance & accessibility
The interface follows the system's light or dark appearance (or a fixed choice in Settings, along with the pressure unit and whether the last setup is remembered) and the Increase Contrast setting, respects Reduce Motion, and keeps every control at least 44 px and every text pairing at WCAG AA contrast in each appearance (checked by `src/theme.test.ts`).

### Reference data
- [reference-data/](reference-data/) holds CSV tables of injection pipe and mould dimensions, kept for reference. The app doesn't read them.

---

File: src/data/polyurethane_foam_database.csv
Material_Key,Product_Name,Product_Type,Polyol_Component,Isocyanate_Component,Application_Type,Blowing_Agent,Polyol_Viscosity_cP,Polyol_Specific_Gravity,Isocyanate_Viscosity_cP,Isocyanate_Specific_Gravity,Viscosity_Reference_Temp_C,Flow_Index,Activation_Energy_J_mol,Mix_Ratio_Weight_Polyol,Mix_Ratio_Weight_Iso,Mix_Ratio_Volume_Polyol,Mix_Ratio_Volume_Iso,Polyol_Temp_C,Iso_Temp_C,Mold_Substrate_Temp_C_Min,Mold_Substrate_Temp_C_Max,Cream_Time_s_Min,Cream_Time_s_Max,Gel_Time_s_Min,Gel_Time_s_Max,Tack_Free_Time_s_Min,Tack_Free_Time_s_Max,Free_Rise_Density_kg_m3_Min,Free_Rise_Density_kg_m3_Max,Molded_Density_kg_m3_Min,Molded_Density_kg_m3_Max,Overall_Applied_Density_kg_m3,Dim_Stability_24h_Minus20C_Max_Percent,Dim_Stability_24h_Plus80C_Max_Percent,Dim_Stability_48h_Minus25C_Max_Percent,Dim_Stability_48h_Plus70C_Max_Percent,Compressive_Strength_Parallel_kPa_Min,Compressive_Strength_Perpendicular_kPa_Min,Closed_Cell_Content_Percent_Min,Initial_K_Factor_W_mK_Min,Initial_K_Factor_W_mK_Max,Declared_Lambda_80mm_W_mK,Declared_Lambda_120mm_W_mK,Fire_Rating_EN13501,Polyol_Storage_Temp_C_Min,Polyol_Storage_Temp_C_Max,Iso_Storage_Temp_C_Min,Iso_Storage_Temp_C_Max,Polyol_Shelf_Life_Months,Iso_Shelf_Life_Months,CE_Marked,DoP_Number,Standard,GWP,ODP,PFAS_Free,Substrate_Humidity_Porous_Max,Substrate_Humidity_Nonporous,Layer_Thickness_cm_Min,Layer_Thickness_cm_Max,Notes
genfoam_hd12,Genfoam HD12,High Density Pour/Mold,Genfoam HD12 Polyol,Genfoam Isocyanate,Pour-in-place and molded foam,Water-blown,900-1050,1.07,200±20,1.23,25,0.85,25000,90,100,,,22-25,22-25,,,50,60,130,140,,,195,215,350,550,,1,1,,,,,,,,,,,15,25,15,25,6,6,No,,,No,No,,,,,,"High and low pressure machines, very high applied density, re-mix polyol after 3 months"
genfoam_hd20,Genfoam HD20,High Density Pour/Mold,Genfoam HD20 Polyol,Genfoam Isocyanate,Pour-in-place and molded foam,Water-blown,900-1050,1.07,200±20,1.23,25,0.83,26000,90,100,,,22-25,22-25,,,50,60,130,140,,,290,315,400,600,,1,1,,,,,,,,,,,15,25,15,25,6,6,No,,,No,No,,,,,,"High and low pressure machines, very high applied density, re-mix polyol after 3 months"
ecomate_spray,Ecomate Spray EC,Spray Foam,Ecomate Spray EC Polyol,Ecomate Spray Isocyanate,Spray foam - continuous coatings,ecomate®,350±50,1.12,200±20,1.23,25,0.88,24000,100,110,100,100,25-30,25-30,5,40,8,12,18,26,18,26,28.8,32.0,,,40±4,,,,,200,,90,0.019,0.022,0.027,0.026,E (d0),10,25,10,25,3,6,Yes,CPR-DE-7538-001/24,EN 14315-1:2013,No,No,Yes,≤20%,No condensation,1,2.5,"Good adhesion to concrete/brick/wood/steel/aluminum/fiberglass, evaluate adhesion on samples first, closed cells, high thermal resistance"
ecofoam_xhd_rc,Ecofoam XHD RC,Extra High Density Panel/Cavity Fill,Ecofoam XHD RC Polyol,Ecofoam Isocyanate,Insulating panels and cavity filling - discontinuous,ecomate®,850±50,1.12,200±20,1.23,25,0.82,28000,100,110,,,22-25,22-25,35,45,8,12,28,32,,,40.0,45.0,,,,,,0.5,1.0,414,275,95,0.019,0.022,,,E,10,25,10,25,6,6,No,,,No,No,Yes,,,,,Yellowish to brown polyol appearance; verify substrate conditions to avoid heat sink effect
